Repository: laurilevanto/lasi

# Laurin Lasisivut

This repo contains the web pages about warm glass work, produced by my late
father, Lauri Levanto.  They are mostly in Finnish, but there are sections 
in English and Swedish as well.

I used to host the pages on my home server, but had to take them down. 
They can still be seen at web.archive.org
  https://web.archive.org/web/20221208051151/http://lauri.lsd.dk/

The pages consist of html files with all the actual material, and php files
that serve only to include the various parts of the pages, most importantly
the page itself, a top bar, and menu on the left bar. Many have pictures on
the right column as well, etc.

GitHub can not show the pages in their current form. It would be nice if
someone took on the job to convert them to markdown, or some other format.
Unfortunately I do not have time for such project, there are over 200 pages.

If someone can set up a mirror of the pages, that would be cool too. I might
be able to help with some technical stuff.

 - Heikki Levanto

File: mater/paksuus1.html
170208 Lasin paksuus alle 10 mm

Lasin paksuudella on suuri vaikutus sen käyttäytymiseen poltossa. 
Se vaikuttaa lasin muotoutumiseen fuusauksessa. 
Paksumpi lasi slumppautuu nopeammin kuin ohut, suuremman painonsa takia.
Lasi on huono lämmönjohtaja. Siksi paksujen lasien kanssa 
lämmitys- ja jäähdytysajat pitenevät nopeasti.

Olen muokannut mukaan BE:n1 ja Spektrumin2 jäähdytystaulukot.
Molemmissa taulukoissa oletuksena on n.30 sentin läpimittainen lasi.
Läpimitalla on merkitystä uuneissa joiden vastukset ovat sivuille.
Kattovastuksisella uunilla läpimitan merkitys on vähäinen. 
Tietysti ihan pieni lasikoru on vähemmän herkkä lämpöshokille.
Spektrumin taulukossa on myös suositukset lämmitysajoille. 
Laajempi lasi on jäähdytettävä taulokoita varovammin sivuvastuksilla varustetussa uunissa.
Katso  monikerrospolton ohjeita.
Piempien korujen kanssa lämmitysaikoja voi huomattavasti lyhentää. Jäähdytysajat pysyvät samana.

Valmistajien taulukoilla on kaksi tehtävää. Ennenkaikkea opastaa käyttäjää, 
mutta myös turvata selusta tuotevastuun varalta. 
Siksi ne ovat yleensä konservatiivisia.
Näin rinnastettuna niitä on helppo vertailla. Bullseyen ajat ovat kautta linjan lyhyempiä.

3 mm	 6 mm	 9 mm	 12 mm tai yli	

3 mm

Ohut lasi pyrkii uunissa vetäytymään reunoilta. Siihen muodostuu "koiranluu",
matala valli. Vetäytyessään lasi jättää usein neulamaisia ulokkeita.
Jos 3 mm lasin alle muodotuu ilmakupru, se puhkeaa helposti reiäksi.
Jos kaksi 3mm lasia panee vierekkäin uuniin, reunat vetäytyvät erilleen
ennenkuin lasit fuusautuvat yhteen. Sauma voi jäädä kokonaan auki tai
siihen jää aukkopaikkoja. 

Jos haluaa tehdä ohuen työn, voi reunat listottaa kaksinkertaisiksi.

3mm lasi soveltuu pintafuusaukseen ja slumppaukseen. 
Syväfuusauksessa reunojen vetäytyminen on todella voimakasta.
Jos lasin alle jää ilmaa tai palokaasuja, syväfuusauslämmössä kupla helposti puhkeaa kraateriksi.

Bullseye1	paksuus	3mm 	

haudutus 	515C	15 min	

jänn.poisto	 ->400 C	30 min	 	

jäähdytys	-> 20 C	 40 min	

Spectrum2	paksuus	3mm 	haudutus	

lämmitys	-> 540	2t5min	 0 min	

slumppaus 

  fuusaus	-> 665 

  -> 800 	12min 
29min	 vaihtelee	

jäähdytys	-> 540 	AFAP	5min	

jänn.poisto	-> 510 	6min	 10min	

jäähdytys	-> 430 	32min	 0 min	

jäähdytys 	-> 45 	54min	 0 min	

1 artglass 

2 Spectrum 2

6mm

Kuuden millin lasi pitää hyvin mittansa. Se pyöristyy reunoista ja varsinkin kulmista
 mutta pinta-ala pysyy samana. 
 6 mmlasi syntyy tavallisesti fuusaamalla kaksi kerrosta yhteen.
 Silloin lasien väliin jää ilmakuplia. 
 Pintafuusauksessa ne näkyvät epämääräisinä laikkuina.
 Syväfuusauksessa kuplat pyöristuvät ja nostavat lasin pinnan koholle.
 Jos tällainen kupla ehtii nousta ihan pintaan, se puhkeaa kraateriksi,
 joka lämpötyön jatkuessa tasoittuu pois.

6 mm lasi slumppautuu nopeammin kuin 3mm, mutta valuu myös helpommin
 alas muotin reunoja.
 
 6mm lasille löytyy taulukot BE tech Notes #4 'stä jossa 
 on annettu myös lämmitysajat. 
 Tätä taulukkoa voi hyvin käyttää myös 3 mm lasin kanssa.

BE fuse3	paksuus	6mm 	haudutus	

lämmitys	 677 	 3t08min	30 min	

lämmitys	->804 
	23 min 
	10 min	

jäähdytys	->516	afap	30min	

jänn.poisto	 ->371 C	 30min	 0 min	

jäähdytys	-> 21 C	 afap	0 min	

BE slump3	paksuus	6mm 	haudutus	

lämmitys	 638 	 3t56min	10 min	

jäähdytys	->516	afap	60min	

jänn.poisto	 ->371 C	60 min	 0 min	

jäähdytys	-> 21 C	 afap	0 min	

Spectrum2	paksuus	6mm 	haudutus	

lämmitys	-> 540 	2t42min	 0min	

slumppaus 

  fuusaus	->665 

  -> 800 	12min 

  30min	vaihtelee	

jäähdytys	-> 540	Afap	 8min	

jänn.poisto	-> 510 	12min	 20min	

jäähdytys	-> 430 	53min	 0min	

jäähdytys 	-> 45 	1t56min	 0min	

3 BE TechNotes 

2 Spectrum 2

 9mm 
 
 yhdeksän millin tai paksumpi lasi pyrkii leviämään kunnes se on ohentunut 6 mm paksuiseksi.
 Tätä voi estää "patoamalla" reunat vaikka vain kuitupaperin suikaleilla. Niitä voi
 tukea ulkopuolelta  uunilevyn palasilla tms.
 Jos pato on matalampi kuin lasi, yläreunat jävät kauniin pyöreäksi, 
 alareuna suorakulmaiseksi.
 
Alle  9 millin  lasin kanssa ei yleensä tule haudutuksen jälkeen 
 jäähdytyksen kanssa ongelmia.
 Uuni jäähtyy hitaammin kuin mitä lasi tarvitsisi. 
 Nyt täytyy jo jäähdyttää asteittain.
 Aluksi hyvin hitaasti kun molekyylisidokset eivät vielä ole kunnolla lujittuneet.
 kun lasi kylmenee, sen sidokset ovat tiukempia ja se kestää nopeampaa jäähdytystä.

Bullseye1	paksuus	9mm 	

haudutus 	515C	45 min	

jänn.poisto	 ->400 C	90 min	 	

jäähdytys	-> 20 C	 120 min	

Spectrum2	paksuus	9mm 	haudutus	

lämmitys	-> 540 	3t 36min	 0 min	

slumppaus 

  fuusaus	->665 

  -> 800 	12 min 

  29 min	 vaihtelee	

jäähdytys	-> 540 	AFAP	 10 min	

jänn.poisto	-> 510 	20 min	 40min	

jäähdytys	-> 430 	1t14min	 0 min	

jäähdytys 	-> 45 	2t 34 min	 0 min	

12 mm tai yli

12 mm lasin kohdalla on useimmiten jo kysymys valutöistä. 
Joka tapauksessa jonkinlainen muotti on välttämätön. 
Se mutkistaa asioita koska muotin masssa myös sitoo lämpöä.
Useimmat paksun lasin taulukot on tehty puhalluslasia ajatellen,
jolloin muottia ei ole.

Bullseyen suositukset paksuille laseille ovat
 täällä
 
1 artglass 

2 Spectrum 2
