Repository: laurilevanto/lasi

# Laurin Lasisivut

This repo contains the web pages about warm glass work, produced by my late
father, Lauri Levanto.  They are mostly in Finnish, but there are sections 
in English and Swedish as well.

I used to host the pages on my home server, but had to take them down. 
They can still be seen at web.archive.org
  https://web.archive.org/web/20221208051151/http://lauri.lsd.dk/

The pages consist of html files with all the actual material, and php files
that serve only to include the various parts of the pages, most importantly
the page itself, a top bar, and menu on the left bar. Many have pictures on
the right column as well, etc.

GitHub can not show the pages in their current form. It would be nice if
someone took on the job to convert them to markdown, or some other format.
Unfortunately I do not have time for such project, there are over 200 pages.

If someone can set up a mirror of the pages, that would be cool too. I might
be able to help with some technical stuff.

 - Heikki Levanto

File: pages/tekniikat/Meir-etsohje.html
Meir Tiffany OY TIEDOTE

Lasinetsausaine

Koostumus ja tiedot ainesosista

vaaraa aiheuttavat ainesosat: Ammoniumbifluoridi 1+-30%

Vaarallisten ominaisuuksien kuvaus

Tuote on luokiteltu T-myrkylliseksi. Myrkyllistä nieltynä.

Syövyttävää

Ensiapuohjeet

Onnettomuuden sattuessa tai tunnettaessa oireita hakeuduttava heti lääkärin hoitoon ja
Näytettävä etikettiä tai tätä tiedotetta mikäli mahdollista.

Mikäli henkilö on hengittänyt sumua on potilas siirrettävä raittiiseen ilmaan 
ja otettava yhteyttä lääkäriin oireiden mukaisesti.

Iho pestään runsaalla vedellä ja saippualla. Huuhdotaan perusteellisesti vedellä, 
samalla riisutaan tahriintuneet vaatteet.

Roiskeet silmistä huuhtelemalla heti runsaalla vedellä väh. 15 minuutin ajan
pitäen silmäluomet avoinna. 

Nielemistapauksessa suun huuhtelu vedellä. Juotava paljon vettä. Ei saaa oksennuttaa. Välittömästi lääkärinhoitoon.

Käsittely ja varastointi

Tuotteen käsittelyssä tulee noudattaa huolellisuutta ja varovaisuutta.
Myrkyllinen ja syövyttävä aine. Varottava aineen joutumista iholle, silmiin ja vaatteisiin. 
Kädet pestävä ennen taukoa ja välittömästi tuotteen käsittelyn jälkeen.
Syöminen, juominen ja tupakointi kielletty ainetta käsiteltäessä.

Sopimattomia työvälinemateriaaleja jasi, kvartsi/silikaatti, keraamiset astiat.
Aine syövyttää pii-pitoisa materiaaleja. Hyvä ilmanvaihto, mieluimmin kohdeimu käsittelypaikoilla.

Säilytettävä tiiviisti suljettuna kuivassa lukitussa ja hyvin ilmastoidussa paikassa.
Pidettävä erillään rehuista, juomista ja ravintoaineista.
Henkilökohtaiset suojainmet

Käytettävä sopivaa hengityssuojainta mikäli ilmastointi on riittämätön. 
Läpäisemättömät kemikaaleja kestävät käsineet. Käsienpesun jälkeen suositeltavaa
käyttää käsivoidetta. Silmät suojataan tiivisti asettuvilla suojalaseilla.
Stabiilisuus ja reaktiivisuus

Stabiili normaaleissa olosuhteissa. Vältettävä kuumuutta. 

Vältettävä happoja ja emäksiä. 

Vältettävä kosketusta muihin kemikaaleihin.
Fysikaaliset ja kemialliset ominaisuudet

Liukenee veteen. Sulamispiste 125.6 C
Muut tiedot

R25 	Myrkyllistä nieltynä	

R34	Syövyttävää	

S1/2	Säilytettävä lukitussa tilassa ja lasten ulottumattomissa	

S26	Roiskeet silmistä huuhdeltava välittömästi runsaalla vedellä ja mentävä lääkäriin	

S37	Käytettävä sopivia suojakäsineitä	

S45	 Onnettomuuden sattuessa tai tunnettaessa pahoivointia
  on heti hakeuduttava lääkärin hoitoon.

Copyright Meir Tiffany Oy

File: pages/tekniikat/aukaisu.html
Leikkauksen aukaisu

Tämä on pitkä luku, joka jakautuu kolmeen alueeseen	

Leikkausprosessi  	 
  Viirun vetäminen 	 Lasin aukaisu  	

Aiheen laajuuden takia alla on taulukko väliotsikoista, joihin pääsee
klikkaamaan suoraan.

Pihdeillä avaaminen	  Painelemalla avaaminen	 Sormissa taittaminen 	

Ison levyn aukaisu	 Polttamalla aukaisu	  Naputteleminen	

Epätarkka railo	 Reunan hiominen	 Muita aiheeseen liittyviä	

Viirua vetäessä syntyi painekuvio lasin sisään, 
joka ohjaa lasin aukeamista.
Tämä painekuvio ei ole täysin pysyvä, viiru pitäisi aukaista
 minuutin tai kahden sisällä.
Jos on käytetty leikkausnestettä, se pitää jännituksen lasissa pidempään, 
jopa vuorokauden.

Aukaisu tapahtuu taivuttamalla lasia viirusta poispäin. 
Näin syntyy vetoa viirun kohdalle. Yhdessä painealueen kanssa tämä veto
aiheuttaa lasin katkeamisen. Aukeaminen etenee viirun suunnassa.
Tarkkaan ottaen aukeaminen tapahtuu kahdessa vaiheessa. 
Kun lasi taipuu viirun kohdalta yhden
asteen kulmaan, viiru aukeaa melkein lasin alapintaan. 
Vielä toinen aste lisää ja lasi katkeaa kokonaan.
Monissa aukaisutavoissa tätä asteittaisuutta ei huomaa. 
Varsinkin aukaisupihdeillä lasi aukeaa yleensä kerralla.
Pihdeillä avaaminen

Kun leikkaa kapeaa suikaletta lasin reunasta, se on vaikea taivuttaa irti. 
Silloin käytetään  aukaisupihtejä . 
Tasainen puristus on varmempi kuin terävä napsaisu.

Usein tarvitsee paljon suikaleita. 
Silloin ne leikataan ensin kaikki mutta avaaminen aloitetaan 
keskemmältä lasia, katso  Kuvasivu 2 
Jos kapeita suikaleita aukaisee reunasta yksi kerrallaan railo helposti
livantaa lasin reunaan. Keskeltä aukaisemalla jännitykset ovat
symmetrisemmät, ja railo ei tiedä kummalle puolelle poikkeaisi.

Ylös

Painelemalla avaaminen

Jos on sopivan joustava alusta on turvallisin tapa avata 
niin että kääntää lasin nurinpäin ja painelee peukaloilla
viirun kohdalta. Voimaa saa käyttää aika paljon. 
Kirkkaassa lasissa näkee miten railo hiljalleen etenee.
Opaakin lasin avaaminen tällä tavoin on vaikeampaa, 
koska nurjalta puolelta ei näe viirun kohtaa.

Tämä tapa on Patty Greu'n ympyräohjeesta. Artista ja Spectrum aukeavat 
helpommin kuin Bullseye.

Ylös

Sormissa taittaminen

Pienet lasipalat on helppo taittaa käsissä. 
Peukalot lasin yläpuolelle viirun viereen  ja etusormet tukevat alta. 
Taittaminen pöydän reunan yli

Pitkä suora leikkaus keskellä lasia on helponta viedä 
pöydän reunan kohdalle. 
Toisella kädellä pidetään lasi paikallaan pöytää vasten ja 
toisella otetaan sellainen ote ettei lasi pääse putoamaan kun se katkeaa.

Ylös

Ison levyn taittaminen

 Hyvin iso lasi taitetaan asettamalla lasin reunan alle lasiveitsen 
 varsi (monissa on metallinen pallopää stä varten) 
tai jokin muu esine joka kohdistaa paineen viirun kohdalle. 
Lasia painetaan kummaltakin puolelta kämmenellä kunnes se napsahtaa halki.

Ylös

Polttamalla avaaminen

Polttamalla aukaiseminen on ikivanha tapa. Viirun kohdalle maalataan 
sinolilla tai asetonilla raita, ja sytytetään se lämpölaajeneminen 
avaa sauman. Katso  pullon katkaisu . 
Tällä tavalla voi leikata jopa laminoitua lasia.
Vedetään viiru kumpaankin lasikerrokseen ja poltetaan sauma auki. 
SAmalla vedetään laseja sen verran erilleen että mattoveitsellä 
voi leikata välissä olevan muovikalvon.

Ylös

Naputteleminen

Tiffanytöissä on perinteenä naputella lasia alapuolelta viirun kohdalta,
kunnes sauma aukeaa. Sulatustöissä sitä ei voi suositella, koska railo ei 
silloin aukea kohtisuoraan. Joskus hätätapauksessa sitäkin täytyy kokeilla.

Naputtaessa syntyy lyhyt leveä paineaalto, joka kyllä rikkoo lasia.
Tarkempi tapa on kääntää lasi ylösalaisin leikkausalustalle ja naputella
päältäpäin. Silloin ei irtoava pala putoa minnekään. Vielä tarkemman
aukaisun saa jos käännetylle lasille kohdistaa ruuvimeisselin ja meisselin
toiseen päähän kopauttaa pienellä vasaralla. Tämä on joskus ainoa konsti avata
yli 10 mm lasi.

Ylös

Epätarkka railo

Lasi ei suinkaan aina aukea toivotulla tavalla. Tavallisin ongelma on että
railo ei aukea kohtisuoraan, vaan toiselle puolelle jää alareunaan terävä
kieleke, ja vastaava lovi toiseen lasiin. 
Kielekkeen saa hiomalla pois, lovea ei.
Kielekkeen syntyyn vaikuttaa erilaisa tekijöitä. Jos lasiveitsi on ollut 
sivusuuntaan kallellaan ei painekuviosta tullut symmetristä. 
Naputtelemalla avaaminen jättää lähes aina kielekkeitä.
Monivärisessä lasissa on kovuuseroja jotka muuttavat railon suuntaa.

Epätarkat kulmat syntyvät kun viiru kohtaa lasin reunan vinosti,
 45 asteen tai terävämmässä kulmassa. Railo oikaisee reunaan ennen kulmaa.
 Tälle ei yleensä mahda mitään. On vain leikattava niin että jää hiomavara
 silloin kun tarvitsee terävän kulman. Hitaampi lämmön nosto fuusauksessa
 usein pyöristää teräviä kulmia muutenkin ja kolo katoaa huomaamattomaksi.
 Jos toiselle puolelle kulmaa tuli kovi, on teisella puolen vastaava kärki,
 joka on helppo hioa pois.
 
 Ikävä kyllä saan usein samantapaisen pienen mutkan suorankin leikkauksen
 päähän. Syynä pidän huolimatonta viirun aloitusta/lopetusta.

Ylös

Reunan hiominen

Kun lasi on avattu, leikkausreunan yläkulmassa on viirun jälki. Alakulma
sen sijaan on terävä. Monelta veritipalta säästyy kun käsihiontatyynyllä tai
vesihiomapaperilla pyyhkäisee kulmaan pienen 45 asteen viisteen. Tämä ei vaikuta
fuusautumiseen. Jos reunaa joutuu paljon sovittamaan hiomalla, jää
siihen karkea hiomapinta. Se saattaa näkyä sameana fuusauksen jälkeen.
Erityisen tuhoisaa on jos siihen antaa kuivua hiomapölyä. Ota tavaksi
pestä pala heti tai upota se veteen kunnes menet pesemään useampia kerralla.

Ylös

Muita aiheeseen liittyviä sivuja

Lasin leikkaaminen 	

Aukaisupihdit 	

Liuskojen avaaminen 	

Ympyrän leikkaaminen 	

Pullon katkaisu	

hiominen

File: pages/tekniikat/leikkaus.html
Lasin leikkaaminen

Aiheen laajuuden takia alla on taulukko väliotsikoista, joihin pääsee
klikkaamaan suoraan.

Lasiveitsi 	  Leikkausalusta 	  Ohut ja paksu lasi	

Viirun vetäminen	  Lasiveitsen tukeminen	  Viivottimen kanssa leikkaus	

Ympyrän leikkaus 	  Pyöreä reunus	  Sisäpuolinen ympyrä	

Kuun sirppi 	  Muotoleikkaus 	  Sahaus ja 
  jyrsintä 	

vaikea lasi 	  Leikkauksen aukaisu	  muita sivuja 	

Lasiveitsi

Lasiveitsi

Ennen käytettiin lasiveitsiä joissa on timanttikärki.
Se oli hyvin vaativa työkalu. Piti oppia kallistamaan veistä juuri oikein.
Jokainen veitsi oli yksilö, jonka käyttö piti opetella uudelleen.
Se oli hyvin henkilökohtainen työkalu jota ei kaverille lainattu.

Nykyään käytetään lähes yksinomaan lasiveistä jossa on pyörivä rissa.
Rissa on tarkkuushiottu erittäin kovasta materiaalista.

Vaikka lasiveistä ei paineta kovaa 
kohdistuu paine niin pienelle alueelle että

lasin pinta murtuu rissan alla 

 ja jännityksen tasapaino lasilevyssä muuttuu.
Viirun alle syntyy painekeskittymä ja sen kahta puolta vetojännitys.
.

Halvimmissa on teräsrissa. Sekin kestää aika kauan. 
Terääsrissat on kiinnitetty revolveripäähän, josta voi kiertää 
kukuneen tilalle uuden 

Kulumisen huomaa valitettavasti vasta kun  pilaa kalliin lasin. 
Silloin on liian myöhäistä.

Paremmissa lasiveitsissä on vain yksi rissa joka on erittäin ovaa materiaalia.
Se kestää vetää ainakin kilometrin viirua, ahkerassakin käytössä vuosikausia
kalliimpi veitsi maksaa itsensä noeasti takaisin.

Lasiveitsiä on monenlaisia ja -hintaisia.
Parhaan veitsen valitsemiseksi minulla on vain yksi ohje:
Valitse se, joka tuntuu mukavimmalta käyttää.

lasiveitsi voi olla kuiba tai itsevoiteleva.
Itsevoitelevassa veitsessä on öljysäiliö varressa.
Kun rissaa painetaan valuu siihen tippa löjyä..
En skärare kan vara torr elle sjävlubrikerande.
Kuiva veitsi kastetaan vetojen välillä öljyiseen sienee tai huopapalaan.

Leikkuri numero 1 on öljyveitsi jossa on pistooliote.
Monien mielestä sellainen on ainoa oikea.

leikkuri no 2 on vastaavanlainen.

Numero 3 on kuin 2 mutta siinä on öljysäiliö varressa.

Numeroissa 4,5,7 on rissa etukulmassa. 
Silloin näkee hyvin ohjata leikkuria.

Numerot 8 ja 9 ovat suoravartisia öljyveitsiä.

Malleilla joissa rissa on leveässä laipassa on helpompi seurata viivotinta. 
Niillä voi leikata myös vapaalla kädellä kaarevia linjoja.

Normaalikäytössä tarvitaan vain yksi veitsi.

Lasiveitsiä.

  (kuva: Lasipaja Väisälä)

Halpa veitsi

Timanttiveitsi

Tämän Toyo- veitsen varsi sopii sekä kynäotteelle että pistooliotteelle.

Lasiveitsi

Lasiveitsi

Ennen käytettiin lasiveitsiä joissa on timanttikärki.
Se oli hyvin vaativa työkalu. Piti oppia kallistamaan veistä juuri oikein.
Jokainen veitsi oli yksilö, jonka käyttö piti opetella uudelleen.
Se oli hyvin henkilökohtainen työkalu jota ei kaverille lainattu.

Nykyään käytetään lähes yksinomaan lasiveistä jossa on pyörivä rissa.
Rissa on tarkkuushiottu erittäin kovasta materiaalista.

Vaikka lasiveistä ei paineta kovaa 
kohdistuu paine niin pienelle alueelle että

lasin pinta murtuu rissan alla 

 ja jännityksen tasapaino lasilevyssä muuttuu.
Viirun alle syntyy painekeskittymä ja sen kahta puolta vetojännitys.
.

Halvimmissa on teräsrissa. Sekin kestää aika kauan. 
Terääsrissat on kiinnitetty revolveripäähän, josta voi kiertää 
kukuneen tilalle uuden 

Kulumisen huomaa valitettavasti vasta kun  pilaa kalliin lasin. 
Silloin on liian myöhäistä.

Paremmissa lasiveitsissä on vain yksi rissa joka on erittäin ovaa materiaalia.
Se kestää vetää ainakin kilometrin viirua, ahkerassakin käytössä vuosikausia
kalliimpi veitsi maksaa itsensä noeasti takaisin.

Lasiveitsiä on monenlaisia ja -hintaisia.
Parhaan veitsen valitsemiseksi minulla on vain yksi ohje:
Valitse se, joka tuntuu mukavimmalta käyttää.

lasiveitsi voi olla kuiba tai itsevoiteleva.
Itsevoitelevassa veitsessä on öljysäiliö varressa.
Kun rissaa painetaan valuu siihen tippa löjyä..
En skärare kan vara torr elle sjävlubrikerande.
Kuiva veitsi kastetaan vetojen välillä öljyiseen sienee tai huopapalaan.

Leikkuri numero 1 on öljyveitsi jossa on pistooliote.
Monien mielestä sellainen on ainoa oikea.

leikkuri no 2 on vastaavanlainen.

Numero 3 on kuin 2 mutta siinä on öljysäiliö varressa.

Numeroissa 4,5,7 on rissa etukulmassa. 
Silloin näkee hyvin ohjata leikkuria.

Numerot 8 ja 9 ovat suoravartisia öljyveitsiä.

Malleilla joissa rissa on leveässä laipassa on helpompi seurata viivotinta. 
Niillä voi leikata myös vapaalla kädellä kaarevia linjoja.

Normaalikäytössä tarvitaan vain yksi veitsi.

Lasiveitsiä.

  (kuva: Lasipaja Väisälä)

Halpa veitsi

Timanttiveitsi

Tämän Toyo- veitsen varsi sopii sekä kynäotteelle että pistooliotteelle.

Ylös

Lasinleikkauksen välineitä

Lasiveitsistä on oma lukunsa.
 Sen lisäksi on erilaisia leikkaussysteemejä,
joilla saa tarkemmin mittatarkkoja liuskoja tai kulmia. 
Tosin viivotin, suorakulma, astelevy ja pinkka sanomalehteä alustaksi
on ihan toimiva ratkaisu ja opettaa tarkempaan työskentelyyn.

Silberschnitt'illä on rullalle käärittävä kumimatto 
jonka toisessa reunassa on alumiinikisko ohjaimena. 
Olen käyttänyt sitä juuri rullattavuuden vuoksi kursseilla.
Kiinteässä käytössä sen tarkkuus paranee huomattavasti jos
kumimaton liimaa kontaktiliimalla vaikka lastulevyyn.
Pelkään mattoon kiinitettynä tuo alumiiniohjain pääsee elämään hiukan.
Se on näppärä vehje kun tarvitsee paljon samanlevyisiä liuskoja.
Siihen saa myös erillisen lisävarusteen, jolla voi asetella kulmia.
Silberscnhnitin alustaan kuuluu myös jonkinlainen harppitoiminta joka olisi ihan
kelvollinen jos keskipiste pysyisi paikoillaan. Pala kaksipuolista teippiä
ratkaisi ongelman. Kuvan harppi on erillinen laite.

Aivan kapeita liuskoja on Silberschnittillä vaikea leikata. 
Olen käyttänyt ohjauskiskon vieressä n.10 cm muovisuikaletta, jolloin leikkauskohta
siirtyy kauemmaksi ohjauksesta. Vasemmalla kädellä kuljetan ohjainta
ja oikella leikkuupäätä.

Mortonilla on oma leikkaussysteeminsä. Siinä on muovialusta, jossa on pieniä
lokeroita. lasinsirut putoavat niihin eikä alustaa tarvitse harjata
joka välissä. Mortoninkin lisävarusteina saa viivottimen, erilaisia ohjaimia jne,
mutta systeemi vaatii aika paljon opettelua ennenkuin käyttö on sujuvaa.
Sillä pääsee kuitenkin hyvin suureen tarkkuuteen ja toistettavuuteen, 
joten tuotannollisemmassa työssä puolustaa hyvin paikkaansa.
Mortonin yksi kivapuoli on se, että nurinpäin käännettynä siitä saa valopöydän.

Varsinaisen leikkaussysteemin lisäksi Mortonilla on aukaisupihtiä vastaava 
työkalu M-80  jota on kehuttu erittäin käteväksi.

Kuva1.Silberschnitt 

  leikkausalusta 

Kuva2.Silberschnitt 

 harppi 

Kuva 3.Morton 

 leikkaussysteemi

 foto Delphiglass.com

Kuva4.Mortom 

 leikkaussysteemi

Ylös

Ohut ja paksu lasi

Tavallisesti tiffany- ja sulatustyössä käytettävien veitsien terotuskulma
on 130-140 astetta. Se on tarkoitettu parhaiten 3-6 mm laseille. Ohuempaakin
voi leikata. Ohuella lasilla veistä painetaan huomattavasti kevyemmin

Yli 10 mm lasille on parempi tylpäksi (yli 140 astetta) ja karkeammin hiottu rissa.
Työpaine on myös selvästi suurempi. Viiru ei saa kuitenkaan olla rosoreunainen
tai hilseillä havaittavasti. Lasia voi leikata ainakin tuuman paksuuteen asti.

Ylös

Viirun vetäminen

Viiru on vedettävä aina lasin reunasta reunaan. 
Lasin kulmasta ei voi leikata neliskulmaista palaa. Kun viirua taitetaan auki,
taitos jatkuisi kulmasta itse valitsemaansa suuntaan!
Ensin leikataan yhteen suuntaan lasin poikki. Katso 
 kuvasivu 1. Suunnittele vedot niin että
jää mahdollisimman järkevät reunapalat.

Viirun vetosuunta voi olla itsestä poispäin tai kohti. Kuvioleikkaus on
helpointa tehdä poispäin, jolloin käsi ei peitä leikkaussuuntaa.
Viivottimen kanssa on usein helpompi vetää kohti.

Viirun laatuun vaikuttaa käytännössä 

eniten työpaine

vedon tasaisuus ja nopeus

lasin puhtaus

mutta myös
rissan terotuskulma ja hionta

lasin laatu, eräät lasit ovat todella vaikeita leikata

Viiru pitää saada alkamaan heti lasin reunasta. Aseta rissa reunan ulkopuolelle.
Anna sen nousta lasin päälle ja pysähdy. paina veistä ja ala sitteen vetää viirua.
Helposti käy niin että alkuun jää puoli senttiä jossa paino ei riitä
viirulle. Vedon pitää olla mahdollisimman tasainen, mutta ei välttämättä kovin nopea.
Esimerkiksi BE:n laseissa on sen verran epätasainen pinta että veitsi voi
hyppiä lian nopeassa vedossa. Viirun pitäisi onnistua koko pituudelta yhdellä vedolla.
Missään tapauksessa ei saa "sahata" vanhassa viirussa. Se pilaa rissan nopeasti.
 Viirun loppupää vedetään lasin reunan yli.
Monet asettavat lasin tasan pöydän reunan kanssa. Silloin voi vetää viirun
sujuvasti ilmaan lasin reunan yli. Jos yrittää pysäyttää veitsen lasin reunaan,
 jää paino taas liian vähäiseksi lopussa.
Lasiveitsi täytyy pitää tarkalleen pystyssä sivusuunnassa,

Hyvä viiru on vain 0.02 mm syvä, silmin nähden sileä. Sen juuri ja juuri tuntee kynnellä
vetäen.

Olen verrannut lasin leikkausta ratsastamiseen. 
Jos hevonen huomaa että ratsastaja on epävarma, se toimii oman päänsä mukaan.
Samalla tavalla epävarmuus lasin leikkauksessa kostautuu. Määrätty
räväkkyys ja itseluottamus on tarpeen.

Ylös

Lasiveitsen tukeminen

Suoravartisella veitsellä voi tukea nimettömällä ja pikkusormella lasiin.
Käyrän veitsen kanssa voi sitä tukea ja tarvittaessa painaa toisella kädellä,
jolloin leikkaava käsion enemmänkin ohjsava. KAhden käden otteella on syytä olla
luistamaton leikkuualusta, vaikka kumimatto.

Ylös

Viivottimella leikkaus

Suorat linjat viivottimella ovat helpoimpia leikattavia. 
Viivottimen pitäisi olla niin paksu että lasiveitsen poski tukee siihen, 
ei rissa. Viivottimen kanssa leikattaessa on hyvä jos veitsen poski nojaa leveältä viivottimeen.
Sitä varten ei kuitenkaan kannata hankkia eri veistä, jos tavallinen on kapea.
Viivottimella on ikävä taipumus luistella lasin pinnalla. 
Sitä on yleensä tuettava toisella kädellä. Apuvälineenä voi myös käyttää pientä kumipalaa 
viivottomen pohjassa. Sellaisen saa vaikka polkuupyörän paikasta.
Omaan suorakulmaan olen suihkuttanut kontaktiliimaa. Kun se on päivän pari kuivunut,
sillä on sopiva kitka.

Hiukan tottumista vaatii että lasiveitsen painaa sopivasti viivotinta vasten 
ettei se lähde vapalle puolell omille teilleen. hAlposti tulee painaneeksi veitsen
vartta viivottimen suuntaan, jolloin rissa siirtyy kauemmas. 
Opettele myös leikkaamaan viivottimen toista reunaa vasten. 
Aina ei ole tilaa saada viivotin samalle puolelle.

Mittatarkassa työssä muista että rissa kulkee pienen matkan päässä
viivottimesta. Useimmiten tämä väli on 2.5 mm.

Myös hyvin tarkkoja kaarevia leikkauksia varten 
kannattaa tehdä paksusta pahvista oikeanmuotoinen ohjain.

Ylös

Ympyrän leikkaaminen

Helpointa on, jos käytössä on lasiharppi. Se ei kuitenkaan kuulu 
ensimmäisiin hankintoihin. Ilman harppia leikataan käsivaralta. 
Transparentin lasin kanssa on helppoa. Piirrä ympyrä paperille
ja seuraa viivaa lasin läpi. Sijoita lasi pöydän kulmalle, ja 
leikatessasi kierrä pöydän ympäri niin että viiru syntyy koko matkan
suunnilleen itsestäsi poispäin. Opaakille lasille leikkaa ympyrän malli
paperista ja piirrä lasin yläpintaan huopakynällä.

Kun olet saanut ympyrän viirun, käännä lasi nurinpäin 
puolipehmeälle alustalle ja painele peukaloilla viirun kohdalta
kunnes viiru aukeaa. Tämä vinkki on Patty Greyn ohjeista. Spectrum ja Artista
aukeavat hyvin näin, Bullseyen kanssa se on vaikeampaa. Käännä lasi varovasti ympäri, ja piirrä
lasiveitsellä päästöt. Katso  kuvasivu 1.
 Joskus näkee ohjeita joissa päästöt on tehty
kohtisuoraan ympyrää vasten. Silloin aukaiseminen on vaikeampaa.
 Älä vedä viiruja ihan ympyrään kiinni, jätä
noin 1/2 senttiä väliä. Taitto hyppää tämän raon yli ja 
saa kiinni ympyräviivasta. Suunnittele päästöt niin että jäännöspalat
ovat sellaisa joille löytyy käyttöä. Usein kannattaa 
aloittaa vähän suuremmalla lasilla josta jää järkevät jäännöspalat.

Nyt voit taittopihdeillä irrottaa suikaleet ympyrän kehältä.

Ylös

 Pyöreä reunus 

Kun haluat pyöreään esineeseen reunuksen toisesta lasista
niin vedä ensin ulkoympyrän ja sisäympyrän viirut.
Käännä lasi nurinpäin joustavalle alustalle ja peukaloilla painele viiryt auki.
Sitten vedä lasiveitsellä yksi kohtisuora viiru ulkokehältä sisäkehälle.
Hyvin varivasti taittopihdeillä voit avata tämän kohdan niin ettei lasikehä
katkea muualta. Se antaa sen verran joustoa että voit venksuttaa sisäympyrän irti.
Syväfuusauksessa tuo katkaisukohta katoaa yleensä näkymättömiin.

Toinen helpompi konsti on koota kehä 3-6 osasta ja sommitella jotain niin että
saumat näyttävät tarkoitetuilta.

Ylös

Sisäpuolinen ympyrä

Jos tarvitset pyöreän reunuksen, joudut leikkaamaan sisäpuolisen kaaren.
Helpointa on koota se 1/4 ympyrän segmenteistä. Jos välttämättä
tarvitset pyöreän reiän, niin se on pakko tehdä.
Piirrä ympyrän viiru kuten edellä ja toine sentin pienempi
sen sisään. Painele molemmat viirut auki kuten edellä.
Seuraavaksi piirtele viiruja keskeltä ympyrälle, kuin pizzapaloja.
Jos ympyrän viiru on paineltu hyvin auki, naputtele altapäin 
säteen suuntaisia viivoja kunnes ne aukeavat. Hiukan venksuttamalla
saat jonkin sektorin irtoamaan, ja loput tulevatkin jo helpommin.

Ylös

Kuun sirppi

Kuun sirppi on esimerkki vaikeasta  kaaresta. Leikkaa ensin sisäpuolen kaari.
Tarkoitus on että on paljon lasia sillä puolella jonka pitää jäädä ehjäksi.
Jos kaari on loiva, käännä lasi viiru alaspäin ja aloita sauman avaaminen keskeltä
kaarta rauhallisestipeukaloilla painelemalla hiukan pehmeää alustaa vasten. Tarkoitus on saada sauma aukeamaan lasin keskiosan
läpi mutta ei vielä toiseen pintaan. jatka vuorotellen kumpaakin kärkeä kohti.
Jos peukaloilla painaminen ei onnistu, käännä viirupyoli taas ylöspäin
ja tee apuviiruja poistettavan kaaren sisään. 
 
Jyrkät sisäpuolise kaaret ovat vaikeita. Kun lasia taitetaan, 
se pyrkii taipumaan suoraan. Rengaskärkiset pihdit ovat usein sopiva väline.

Kun sisäkaari on saatu valmiiksi, leikkaa ulkokaari. Sen avaaminen aloitetaan 
varovasti molemmista päistä.

Ylös

Muotoleikkaus

Useimmat muodot joutuu leikkaamaan käsivaralta. Veitsen kuljetus on väistämättä hitaampaa
mutta painoa ei saa lisätä. Muotoleikkauksessa on hyvä tukea kättä lasiin tai hakea tukea toisella kädellä.
Muotoleikkauksessakin on tärkeää että viiru jatkuu reunasta reunaan, ja
yhtenäiset kaaret ovat loivia. Tavallisesti muodon joutuu "rakentamaan" usealla perättäisellä leikkauksella.

Ei kannata yrittää liian pitkiä ja mutkikkaita vetoja. Kuviota voi lähestyä asteittain.

Sahaus ja jyrsintä

Sahaus ja jyrsintä eivät varsinaisesti ole lasin leikkausta. 
Ne kuitenkin täydentävät muotojen valikoimaa jota ei 
leikkaamalla saa tehtyä.
Sirkkeli tekee mahdolliseksi melko paksujen valujen suoraviivaisen palottelun.
Vannesaha rai rengassaha (Taurus) sallivat melko tiukkojen kaarien
teon.

Ylös

Vaikeat lasit

Eräät lasit ovat huomattavasti vaikeampia leikata. Opaakin ja kirkkaan juomuinen lasi
pyrkii mielellään halkeamaan värivaihtelua seuraten.

Bullseyen valkoinen leikkaantuu jostain syystä paremmin "alapuolelta", siis
karkeamman kuvion puolelta.

Jyrkkäurainen aaltopintainen lasi pyrkii luonnollisesti murtumaan aaltojen suuntaan.
Sitä voi kuitenkin leikata sekä poikkiaaltoon että pitkittäin. Vinot leikkaukset
karkaavat helposti.
Lähteet: 

  Bohle AG 

  Patty Grey 

  Morton 

Ylös

Ohut ja paksu lasi

Tavallisesti tiffany- ja sulatustyössä käytettävien veitsien terotuskulma
on 130-140 astetta. Se on tarkoitettu parhaiten 3-6 mm laseille. Ohuempaakin
voi leikata. Ohuella lasilla veistä painetaan huomattavasti kevyemmin

Yli 10 mm lasille on parempi tylpäksi (yli 140 astetta) ja karkeammin hiottu rissa.
Työpaine on myös selvästi suurempi. Viiru ei saa kuitenkaan olla rosoreunainen
tai hilseillä havaittavasti. Lasia voi leikata ainakin tuuman paksuuteen asti.

Ylös

Viirun vetäminen

Viiru on vedettävä aina lasin reunasta reunaan. 
Lasin kulmasta ei voi leikata neliskulmaista palaa. Kun viirua taitetaan auki,
taitos jatkuisi kulmasta itse valitsemaansa suuntaan!
Ensin leikataan yhteen suuntaan lasin poikki. Katso 
 kuvasivu 1. Suunnittele vedot niin että
jää mahdollisimman järkevät reunapalat.

Viirun vetosuunta voi olla itsestä poispäin tai kohti. Kuvioleikkaus on
helpointa tehdä poispäin, jolloin käsi ei peitä leikkaussuuntaa.
Viivottimen kanssa on usein helpompi vetää kohti.

Viirun laatuun vaikuttaa käytännössä 

eniten työpaine

vedon tasaisuus ja nopeus

lasin puhtaus

mutta myös
rissan terotuskulma ja hionta

lasin laatu, eräät lasit ovat todella vaikeita leikata

Viiru pitää saada alkamaan heti lasin reunasta. Aseta rissa reunan ulkopuolelle.
Anna sen nousta lasin päälle ja pysähdy. paina veistä ja ala sitteen vetää viirua.
Helposti käy niin että alkuun jää puoli senttiä jossa paino ei riitä
viirulle. Vedon pitää olla mahdollisimman tasainen, mutta ei välttämättä kovin nopea.
Esimerkiksi BE:n laseissa on sen verran epätasainen pinta että veitsi voi
hyppiä lian nopeassa vedossa. Viirun pitäisi onnistua koko pituudelta yhdellä vedolla.
Missään tapauksessa ei saa "sahata" vanhassa viirussa. Se pilaa rissan nopeasti.
 Viirun loppupää vedetään lasin reunan yli.
Monet asettavat lasin tasan pöydän reunan kanssa. Silloin voi vetää viirun
sujuvasti ilmaan lasin reunan yli. Jos yrittää pysäyttää veitsen lasin reunaan,
 jää paino taas liian vähäiseksi lopussa.
Lasiveitsi täytyy pitää tarkalleen pystyssä sivusuunnassa,

Hyvä viiru on vain 0.02 mm syvä, silmin nähden sileä. Sen juuri ja juuri tuntee kynnellä
vetäen.

Olen verrannut lasin leikkausta ratsastamiseen. 
Jos hevonen huomaa että ratsastaja on epävarma, se toimii oman päänsä mukaan.
Samalla tavalla epävarmuus lasin leikkauksessa kostautuu. Määrätty
räväkkyys ja itseluottamus on tarpeen.

Ylös

Lasiveitsen tukeminen

Suoravartisella veitsellä voi tukea nimettömällä ja pikkusormella lasiin.
Käyrän veitsen kanssa voi sitä tukea ja tarvittaessa painaa toisella kädellä,
jolloin leikkaava käsion enemmänkin ohjsava. KAhden käden otteella on syytä olla
luistamaton leikkuualusta, vaikka kumimatto.

Ylös

Viivottimella leikkaus

Suorat linjat viivottimella ovat helpoimpia leikattavia. 
Viivottimen pitäisi olla niin paksu että lasiveitsen poski tukee siihen, 
ei rissa. Viivottimen kanssa leikattaessa on hyvä jos veitsen poski nojaa leveältä viivottimeen.
Sitä varten ei kuitenkaan kannata hankkia eri veistä, jos tavallinen on kapea.
Viivottimella on ikävä taipumus luistella lasin pinnalla. 
Sitä on yleensä tuettava toisella kädellä. Apuvälineenä voi myös käyttää pientä kumipalaa 
viivottomen pohjassa. Sellaisen saa vaikka polkuupyörän paikasta.
Omaan suorakulmaan olen suihkuttanut kontaktiliimaa. Kun se on päivän pari kuivunut,
sillä on sopiva kitka.

Hiukan tottumista vaatii että lasiveitsen painaa sopivasti viivotinta vasten 
ettei se lähde vapalle puolell omille teilleen. hAlposti tulee painaneeksi veitsen
vartta viivottimen suuntaan, jolloin rissa siirtyy kauemmas. 
Opettele myös leikkaamaan viivottimen toista reunaa vasten. 
Aina ei ole tilaa saada viivotin samalle puolelle.

Mittatarkassa työssä muista että rissa kulkee pienen matkan päässä
viivottimesta. Useimmiten tämä väli on 2.5 mm.

Myös hyvin tarkkoja kaarevia leikkauksia varten 
kannattaa tehdä paksusta pahvista oikeanmuotoinen ohjain.

Ylös

Ympyrän leikkaaminen

Helpointa on, jos käytössä on lasiharppi. Se ei kuitenkaan kuulu 
ensimmäisiin hankintoihin. Ilman harppia leikataan käsivaralta. 
Transparentin lasin kanssa on helppoa. Piirrä ympyrä paperille
ja seuraa viivaa lasin läpi. Sijoita lasi pöydän kulmalle, ja 
leikatessasi kierrä pöydän ympäri niin että viiru syntyy koko matkan
suunnilleen itsestäsi poispäin. Opaakille lasille leikkaa ympyrän malli
paperista ja piirrä lasin yläpintaan huopakynällä.

Kun olet saanut ympyrän viirun, käännä lasi nurinpäin 
puolipehmeälle alustalle ja painele peukaloilla viirun kohdalta
kunnes viiru aukeaa. Tämä vinkki on Patty Greyn ohjeista. Spectrum ja Artista
aukeavat hyvin näin, Bullseyen kanssa se on vaikeampaa. Käännä lasi varovasti ympäri, ja piirrä
lasiveitsellä päästöt. Katso  kuvasivu 1.
 Joskus näkee ohjeita joissa päästöt on tehty
kohtisuoraan ympyrää vasten. Silloin aukaiseminen on vaikeampaa.
 Älä vedä viiruja ihan ympyrään kiinni, jätä
noin 1/2 senttiä väliä. Taitto hyppää tämän raon yli ja 
saa kiinni ympyräviivasta. Suunnittele päästöt niin että jäännöspalat
ovat sellaisa joille löytyy käyttöä. Usein kannattaa 
aloittaa vähän suuremmalla lasilla josta jää järkevät jäännöspalat.

Nyt voit taittopihdeillä irrottaa suikaleet ympyrän kehältä.

Ylös

 Pyöreä reunus 

Kun haluat pyöreään esineeseen reunuksen toisesta lasista
niin vedä ensin ulkoympyrän ja sisäympyrän viirut.
Käännä lasi nurinpäin joustavalle alustalle ja peukaloilla painele viiryt auki.
Sitten vedä lasiveitsellä yksi kohtisuora viiru ulkokehältä sisäkehälle.
Hyvin varivasti taittopihdeillä voit avata tämän kohdan niin ettei lasikehä
katkea muualta. Se antaa sen verran joustoa että voit venksuttaa sisäympyrän irti.
Syväfuusauksessa tuo katkaisukohta katoaa yleensä näkymättömiin.

Toinen helpompi konsti on koota kehä 3-6 osasta ja sommitella jotain niin että
saumat näyttävät tarkoitetuilta.

Ylös

Sisäpuolinen ympyrä

Jos tarvitset pyöreän reunuksen, joudut leikkaamaan sisäpuolisen kaaren.
Helpointa on koota se 1/4 ympyrän segmenteistä. Jos välttämättä
tarvitset pyöreän reiän, niin se on pakko tehdä.
Piirrä ympyrän viiru kuten edellä ja toine sentin pienempi
sen sisään. Painele molemmat viirut auki kuten edellä.
Seuraavaksi piirtele viiruja keskeltä ympyrälle, kuin pizzapaloja.
Jos ympyrän viiru on paineltu hyvin auki, naputtele altapäin 
säteen suuntaisia viivoja kunnes ne aukeavat. Hiukan venksuttamalla
saat jonkin sektorin irtoamaan, ja loput tulevatkin jo helpommin.

Ylös

Kuun sirppi

Kuun sirppi on esimerkki vaikeasta  kaaresta. Leikkaa ensin sisäpuolen kaari.
Tarkoitus on että on paljon lasia sillä puolella jonka pitää jäädä ehjäksi.
Jos kaari on loiva, käännä lasi viiru alaspäin ja aloita sauman avaaminen keskeltä
kaarta rauhallisestipeukaloilla painelemalla hiukan pehmeää alustaa vasten. Tarkoitus on saada sauma aukeamaan lasin keskiosan
läpi mutta ei vielä toiseen pintaan. jatka vuorotellen kumpaakin kärkeä kohti.
Jos peukaloilla painaminen ei onnistu, käännä viirupyoli taas ylöspäin
ja tee apuviiruja poistettavan kaaren sisään. 
 
Jyrkät sisäpuolise kaaret ovat vaikeita. Kun lasia taitetaan, 
se pyrkii taipumaan suoraan. Rengaskärkiset pihdit ovat usein sopiva väline.

Kun sisäkaari on saatu valmiiksi, leikkaa ulkokaari. Sen avaaminen aloitetaan 
varovasti molemmista päistä.

Ylös

Muotoleikkaus

Useimmat muodot joutuu leikkaamaan käsivaralta. Veitsen kuljetus on väistämättä hitaampaa
mutta painoa ei saa lisätä. Muotoleikkauksessa on hyvä tukea kättä lasiin tai hakea tukea toisella kädellä.
Muotoleikkauksessakin on tärkeää että viiru jatkuu reunasta reunaan, ja
yhtenäiset kaaret ovat loivia. Tavallisesti muodon joutuu "rakentamaan" usealla perättäisellä leikkauksella.

Ei kannata yrittää liian pitkiä ja mutkikkaita vetoja. Kuviota voi lähestyä asteittain.

Sahaus ja jyrsintä

Sahaus ja jyrsintä eivät varsinaisesti ole lasin leikkausta. 
Ne kuitenkin täydentävät muotojen valikoimaa jota ei 
leikkaamalla saa tehtyä.
Sirkkeli tekee mahdolliseksi melko paksujen valujen suoraviivaisen palottelun.
Vannesaha rai rengassaha (Taurus) sallivat melko tiukkojen kaarien
teon.

Ylös

Vaikeat lasit

Eräät lasit ovat huomattavasti vaikeampia leikata. Opaakin ja kirkkaan juomuinen lasi
pyrkii mielellään halkeamaan värivaihtelua seuraten.

Bullseyen valkoinen leikkaantuu jostain syystä paremmin "alapuolelta", siis
karkeamman kuvion puolelta.

Jyrkkäurainen aaltopintainen lasi pyrkii luonnollisesti murtumaan aaltojen suuntaan.
Sitä voi kuitenkin leikata sekä poikkiaaltoon että pitkittäin. Vinot leikkaukset
karkaavat helposti.
Lähteet: 

  Bohle AG 

  Patty Grey 

  Morton

File: pages/tekniikat/liekkikiillotus.html
Liekkikiillotus

Nimitys viittaa menetelmään, jossa lasin pinta kuumennetaan
  happi/kaasu-liekillä niin että pintajännitys vetää sen kiiltävän 
  tasaiseksi. Jonkinlainen liekkikiillotus on uunissakin mahdollinen.
  Syvä- ja kohofuusauksessa se tapahtuu sivutuotteena.
  
  Liekkikiillotuksen lämpötila on korkeampi kuin slumppauksen.
  Tasotyö liekkikiillotetaan uunilevyn päällä, 
  slumpattu työ omassa muotissaan. Uunissa liekkikiillotus on mahdollinen vain toiselle puolelle
  lasia. Nurja puoli ehtii lähes aina kopioda alustan pinnan.
  
  kiillotus voi kohdistua koko pintaan, mutta usein sitä tarvitaan 
  vain hiomakoneen karheuden poistamiseen reunoilta. Silloin liekkikiillotus on parasta tehdä omana vaiheenaan ennen slumppausta.
  
  Liekkikiillotuksessa pyritään siihen että koko lasi on kaiken aikaa
  pehmeässä tilassa mutta pinnan lämpötila nostetaan liekkikiillotukseen riittäväksi.
  Valitettavasti tämä vaatii hyvää sormituntumaa, jonka hankkiminen
  sisältää monta pettymystä.
  Alapinnan kopioituminen on seurausta painovoimasta ja lasin pehmeydestä,
  Yläpinnan kiillottuminen tass pintajännityksestä ja lasin pehmeydestä.
  Tavoitteena on pitää alapinta mahdollisimman kylmänä (mutta yli
  muutosalueen) ja yläpinta juoksevana mahdollsimman lyhyen aikaa.
  Olen ottanut tavaksi hauduttaa jossain 560-580 tienoolla niin kauan
  että uunilevy on varmasti lämmennyt tähän. 
  Sitten nostan lämmön nopeasti 720-740 asteeseen haudutan kunne pinta näyttää märältä.
  Jäleen nopea lämmön pudotud 540 asteeseen - uunin tuuletusreikä auki.
  Tästä eteenpäin seuraan normaalia jäähdytysohjelmaa kasin paksuuden mukaan.
  
  Muutamissa vadeissa olen tehnyt niin että kohofuusaan kuvioita pintaan.
  8 mm peruslasin päälle. Slumppausvaiheessa käännän työn
  ylösaölaisin, jolloin epätasainen pinta jää alle. 
  Slumppaan nopeasti aika kuumassa jolloin uläpinta liekkikiillottuu,
  mutta alapinnan kohofuusaus koskettaa ja kopioi muottia vain
  paikotellen.

Muita aiheeseen liittyviä sivuja

lasin käyttäytyminen uunissa	

paista ja käännä

File: pages/tekniikat/navi-tekn.html
Tekniikat

Perustekniikat	 	 	

uuniprosessit 	Fuusaus, vajutus, liekkikiillotus, lasin valaminen	

Lasin puhdistus	 Huolellinen puhdistus eri vaiheissa säästää monelta harmilta
	16-06-10	

Lasin leikkaaminen	 Leikkausprosessi, viirun vetäminen, lasin aukaisu 

  Viivottimella ja vapaalla kädellä leikkaus, ympyrä		

Perusfuusaus 	pintafuusaus, kohofuusaus, syväfuusaus 
  paksuuden merkitys 

  allefuusaus 

  Värit ja fuusaus	 	

Liekkikiillotus	 pinnan kiillottaminen uunissa	 	

Slumppaus 1	 muottiin slumppaus	 	

Slumppaus 2	 slumppaus muotin yli	 	

lasin valaminen  
  	 Kolmiulotteisen esineen valaminen lasiin	 	

Ruukkusulatus	 Aihion valaminen pienistä jämäpaloista	 	

Sovellukset

Pohjapuolen laatu 	 miten saa tasaisemman pohjapuolen 	 	

reliefin slumppaus  
  	 Reliefimuotti leikkaamalla kuitupaperista	 	

reliefin valaminen  
  	 Reliefin valaminen lasimurskasta	 	

Etsausohje 	 Lasin pinnan syövytys etsaustahnalla

File: pages/tekniikat/pohja.html
Pohjapuolen laatu

Fuusaulämmössä lasi on niin pehmeää että se omasta painostaan pyrkii asettumaan
alustansa muotoon, ja silloin alapintaan kopioituu alustan pintakuvio.
Valitettavasti ei ole löytynyt erotusaineena toimivaa kiillottuvaa materiaalia.

Yksi aloittelevan eteen tuleva ongelma onkin siistin nurjan puolen saaminen.
Kuitenkin esimerkiksi astiassa ulkopinnan laatu on tärkeä tekijä.
Märkätyöhön soveltuva nauhahiomakone tai tasohiomakone eivät kuulu ensimmäisiin hankintoihin.

Alapinnan laatuun voi kyllävaikuttaa monella tavalla. 

Tapa 1. Helppo mutta kallis

Thinfire tai muu ohut kuitupaperi jättää varsin sileän mattapinnan.
Lämpö on nostettava hitaasti jotta ilma ehtii laajeta ja poistua lasin alta.
Mahdollisimman matala fuusauslämpö ja pitkä haudutus on parempi kuin lyhyt
nopea poltto.

Tapa 2.Halpa mutta ei yhtä hyvä

Kun uusi uunipesu on kuivunut "maalaa" se pehmeällä siveltimellä ja 
kuumalla vedellä ensin yhteen ja sitten ristikkäiseen suuntaan.
Tämä auttaa pintaa tasoittumaan.

Tapa 3. Yksinkertainen mutta hyvä

Levitä erotusaine ja kuivaa se uunissa niin että muuttuu valkoiseksi.
Ota pieni lasinpala joka on uunissa pyöristynyt reunoilta.
 Esimerkiksi epäonnistunut riipus.
 Hio sillä pyörittävällä liikkeellä kokko pinta. 
 Tarkoitus ei ole poistaa materiaalia vaan tiivistää pinta sileämmäksi. 
 Sormin tunnet miten se siliää
 kun karkeudet painuvat sisään. Imuroi irtopöly pois.
 Samaa konstia voi käyttä laakeiden muottien pinnan parantamiseen.
 
 Tapa 4. paras mutta työläs 

 Tarvitset sopivankokoisen palan 2-3 mm kuitupaperia (4mm on liian kallista)
 Lisäksi tarvitset ikkunalasin palan joka on joka suuntaan muutaman sentin 
 tuota kuitupaperia isompi.
 Puhdista lasi huolella ja vahaa se auto- tai huonekaluvahalla.
 Kiillota viimeisen päälle.
 Sitten maalaa erotusainettaa paksu kerros tuohon vahatulle pinnalle.
 Paina kuitupaperi märkään erotusaineeseen ja kaulimella jyrää ilmakuplat pois.
 Nosta kuivumaan 1-2 yöksi.
 Nyt voit varovasti irrottaa kuitupaperin, 
 johon on muodostunut valettu sileä erotusaineen 
 pinta.
 
 Tapa 5. Paista ja käännä

 Lasi fuusataan niin että lopullinen pinta on alaspäin. 
 Tällöin pinta joka jää alimmaksi on kertaalleen
 liekkikiillottunut. Jos lasi on yli kaksi kerrosta paksu, 
 on mahdollista nopeasti
 liekkikiillottaa toinenkin pinta ennenkuin alapuoli kopioi likaa muotin jälkiä.
 9 mm lasilla tämä voi tapahtua slumppauksen yhteydessä. 
 Tässä on muutamia eri mahdollisuuksia.
 
 Tapa 5A.
 Juttu onnistuu helpommin jos aihio on kohofuusattu niin että
 alapuolelle tuleva pinta ei kosketa muottia kuin pienten harjanteiden kohdalta.
 
 Tapa 5b. 
Vaihtoehtoisesti  voi koristella muotin pinnan niin että 
lasi koskettaa vain  kuvioiden kohdalta.Koristeet voi tehdä vaikka kuitupaperista tai pursottaa
 paksua erotusainepuuroa kakkujen koristeluun tarkoiteulla pursottimella.
 
 Tapa 6. Hionta

 Pinnan voi hioa ja kiillottaa koneellisesti.
  Kaarevien pintojen käsittelyyn paras om märkä nauhahiomakone.
  Tasopintoja varten on erilaisia tasohiomakoneita. 
  Toisissa hioma-aine on vedebsekaisena
  lieteenä metallipinnalla, tosiin saa timanttipinnoitettuja laikkoja.
  
  Hionnan voi tehdä käsinkin, hiomatyynyillä tai märkähiomapaperilla.
  Kärsivällisyyttä ja paljon tylsiä TV-ohjelmia se vaatii.
  Käsin on vaikea saavuttaa kirkas pinta, mutta 600 gritin hionta 
  antaa jo satiinimaisen hohdon pintaan.
  
  Ideana on että karkealla välineellä korjataan suuret epätasaisuudet,
  sen jälkeen siirrytään puolta hienompaan (Grittiluku kaksinkertaistuu)
  ja hiotaan edellisen karkeuden naarmut pois.
  
  Kulmahiomakoneeseen saa myös tarrakinnittyviä kiekkoja.
  Olen itse käyttänyt niitä käsiporan päässä. Silloin nopeuden voi säätää
  paremmin. Usein on helpompi kiinnittää kone pöytään ja liikutella esinettä.
  Muista  suojalasit ja asetu niin että jos lasi särkyy palaset lentävät ohitsesi
  hiomakiekon tason suuntaan.

File: pages/tekniikat/pyoreavol.html
Pyöreän ruukkuvalun määrän mittaaminen

Muista että litra lasinpaloja ei ole litra lasia! Sinne on jäänyt ilmaa väliin.

Lasi pyrkii valumaan 6 mm paksuksi, mutta tasaantuminen on niin hidasta
että olen huomannut 7mm keskipaksuuden olevan sopivin laskentaperuste.
10 mm on mukana siksi että siitä on helppo laskea muita paksuuksia.
Hyvän tuloksen saa useimmiten jos ainakin puolet lasista 
on kirkasta ja puolet värillistä laseja. 

Määrän voi mitata tilavuutena: Täytä mitta-astia vedellä ja 
merkkaa pinnan korkeus. Kaada pois haluttu tilavuus vettä.
Lisää lasinpaloja kunnes vedenpinta on taas mittaviivan kohdalla. 

Helpompaa on punnita lasit.

paksuus 0.7	 	paksuus 1.0	

diam	 	vol cm3	paino gr	 		vol cm3	paino gr	

10 	 55 	 135	 	79 	192	

11	 	67 	 163	 	95		233 	

12	 	79		194	 	113	277 	

13	 	93	 228	 	133	325	

14	 	108	264	 	154	377	

15	 	124	303	 	177	433	

16	 	141	345	 	201	493	

17	 	159	389	 	227	556	

18	 	178	436		 	254	623	

19	 	198	486	 	284		695	

20	 	220	539	 	314		770	

22	 	266	652	 	380		931	

24	 	317	776	 	452	1108	

26	 	372	911	 	531	1301	

28	 	431	1056	 	616	1509	

30	 	495	1212	 	707	1732
