Repository: laurilevanto/lasi

# Laurin Lasisivut

This repo contains the web pages about warm glass work, produced by my late
father, Lauri Levanto.  They are mostly in Finnish, but there are sections 
in English and Swedish as well.

I used to host the pages on my home server, but had to take them down. 
They can still be seen at web.archive.org
  https://web.archive.org/web/20221208051151/http://lauri.lsd.dk/

The pages consist of html files with all the actual material, and php files
that serve only to include the various parts of the pages, most importantly
the page itself, a top bar, and menu on the left bar. Many have pictures on
the right column as well, etc.

GitHub can not show the pages in their current form.

File: pages/tekniikat/reliefivalu.html
Reliefivalu avoimeen muottiin

Tarkoitan tällä laajaa muottia, jonka pinta-ala on paljon suurempi kuin syvyys.
Reliefin voi tehdä vajuttamalla, 
mutta valutekniikassa lasin paksuus vaihtelee
ja muodostaa linssimäisiä tai prismaattisia alueita, jotka keskittävät valoa
hyvin elävällä tavalla.

Valu voi olla korkokuva lasin etupinnalla tai negatiivinen korkokuva (taustareliefi)
lasin takapinnassa. Teknisesti nämä eroavat siina että takapintaan valussa voi
savesta muovaillun originaalin käyttää muottina mutta etupintaan valettaessa
tarvitaan välimuotti, joka kääntää syvyyssuhteet.

Kuvissa näkyy miten valon taittuminen korostaa eri osia näissä reliefeissä.

Molemmat valut ovat samasta originaalista. Reliefin korkeus perustasosta on n-5 mm ja + 8 mm.
Lasi antaa sille paljon suuremman syvyysvaikutelman.
Muotin teko
 
Muotin voi tehdä raakapoltetusta keramiikasta. Edellytyksenä on että 

1. muotti on päästävä, lasi täytyy voida nostaa pois muottia rikkomatta.
Helpointa on muovailla reliefi ohuen savilevyn päälle. 
Laidat tehdään hiukan vinoiksi. 

2. Keramiikka kutistuu jäähtyessään vähemmän kuin lasi. Jos reliefin kuvio on
jyrkkäreunainen, lasi kutistuessaan puristuu sen ympärille ja halkeaa.

Keraaminen muotti tarvitsee erotusaineen. 
Muutama kerros hyvin ohutta erostusainetta varoen ettei erotusaine tuki pienimpiä 
yksityiskohtia.

Kun työn idea on sellainen että keraaminen muotti ei onnistu, 
tehdään muotti kipsiseoksesta.
Originaalin päälle valetaan kipsiseoksesta n. tuuman paksuinen levy.
Kun se tehdään hiukan mallia laajemmaksi, syntyy mallin sivuille reunavallit.
Kipsiseosmuotti on kertakäyttöinen ja rikotaan valun jälkeen. 
Joskus olen onnistunut valamaan parikin kertaa samaan kipsiseosmuottiin.
Kipsiseos ei tarvitse erotusainetta.

Muotissa pitää olla laidat jotka ovat 1.5-2 kertaa 
lopullisen työn paksuutta korkeammat. 
Tämä johtuu sittä etä kun muotti täytetään lasimurskalla jää väliin ilmaa.
Ilman poistuessa kun lasi sulaa yhtenäiseksi pinta laskeutuu.

Ennen käyttöä kipsiseoksesta tehty muotti on kuivattava hyvin. Ilmakuivaksi noin
viikossa.
Muotin täyttäminen
  
Muotti täytetään lasimurskalla niin että 
työ ohuimmalta kohdaltaan on vähintäin 6mm paksu. 
Jos valuun tulee ohuempia kohtia, pintaan nousevat ilmakuplat
aukeavat rei'iksi lasiin. Paksumpi lasi valuu takaisin täyttämään syntyvätt reiät.

Jos reliefi on tarkoitetuu ikkunaan tai seinälle, muista tehdä ripustuslenkit.
Paksun lasin poraaminen on tuskallisen hidasta.

Valusta tulee kirkkaampi jos käyttää mahdollismman karkeata lasimurskaa.
Kuvan reliefeissä raakalasi oli tikkuaskin kokoisna paloina. 
Muotti kannattaa täyttää niin, että lasia on "liikaa" keskellä. 
Silloin reunoja kohti valuva lasi asettuu kiinteästi reunoja vasten ja kirkkaampi ilmapuoli
pyöristyy hiukan.
Lasimäärän laskemiseksi on taulukko.
Suorakaiteenmuotoisesta reliefistä mittaa ensin pinta-ala ja sitten paksuus taulukosta

Valutapahtuma
 
Alkulämmitys saa olla melko nopeakin jos on keraaminen muotti.
Kipsiseosmuoteissa kideveden poistumiselle on varattava aikaa.
Alle 300 asteessa 6 tuntia muotin paksuuden tuumaa kohden.
 Sen jälkeen kuplanpoisto välillä 580-630 eli hidas lämmön nosto tai haudutus. 
Tarkoitus on antaa ilmalle aikaa laajeta ja poistua ennenkuin lasimasa tiivistyy.
Jonkin verran kuplia antaa kyllä työlle eloa. Hieonolla lasimurskalla
tulee paljon pieniä kuplia ja lasi menettää kirkkauttansa.

Työlämmössä (olen käyttänyt 780-850 astetta) haudutetaan kunnes lasin pinta
on sulanut sileäksi. Jos pintaan on noussut kuplia, odotetaan vielä
että ne tasoittuvat pois.Kun lasi näyttää valmiilta, siirrytään 
nopeasti jännityksen poistoon.
  Katso  taulukoista 

pakuuden mukaiset jäähdytysajat.

File: pages/tekniikat/ruukkuvalu.html



<body>
<-04.10.08
<h4>Ruukkuvaluun tarvittava lasimäärä
</h4>
Taulukko on tehty 7 mm keskimääräisenvalupaksuuden mukaan.
Lasi pyrkii valumaan 6 mm paksuksi, mutta tasaantuminen on niin hidasta
että olen huomannut 7mm keskipaksuuden olevan sopivin laskentaperuste.
Hyvän tuloksen saa useimmiten jos puolet lasista 
on kirkasta ja puolet värillistä laseja. Määrän voi mitata tilavuutena:
Täytä mitta-astia vedellä ja merkkaa pinnan korkeus. Kaada pois haluttu tilavuus vettä.
Lisää lasinpaloja kunnes vedenpinta on taas mittaviivan kohdalla. Helpompaa on punnita
lasit.

<p><table cellspacing="0" cellpadding="3" border=1 align="center">

<tr>
<td>  läpimitta  cm</td>
<td  >vol cm<sup>3</sup></td>
<td  >paino gr</td>
</tr>
<tr>
<td  >10</td>
<td  >6</td>
<td> 140</td>
</tr>
<tr>
<td  >12</td>
<td >8</td>
<td >201</td>
</tr>
<tr>
<td >14</td>
<td  >11</td>
<td  >274</td>
</tr>
<tr>
<td  >16</td>
<td  >15</td>
<td  >358</td>
</tr>
<tr>
<td  >18</td>
<td >220</td>
<td  >452</td>
</tr>
<tr>
<td  >20</td>
<td  >22</td>
<td  >559</td>
</tr>
<tr>
<td  >22</td>
<td  >27</td>
<td  >676</td>
</tr>
<tr>
<td  >24</td>
<td  >32</td>
<td  >804</td>
</tr>
<tr>
<td  >26</td>
<td  >38</td>
<td  >944</td>
</tr>
<tr>
<td  >28</td>
<td  >43</td>
<td  >1095</td>
</tr>
<tr>
<td  >30</td>
<td  >50</td>
<td  >1257</td>
</tr>
<tr>
<td  >32</td>
<td  >57</td>
<td  >1430</td>
</tr>
<tr>
<td >34</td>
<td  >64</td>
<td  >1614</td>
</tr>
<tr>
<td >36</td>
<td  >72</td>
<td  >1810</td>
</tr>
<tr>
<td  >38</td>
<td  >80</td>
<td  >2017</td>
</tr>
<tr>
<td  >40</td>
<td  ">88</td>
<td >2234</td>
</tr>
<tr>
<td  >42</td>
<td  ">88</td>
<td >2463</td>
</tr>
<tr>
<td  >44</td>
<td  ">88</td>
<td >2704</td>
</tr>
<tr>
<td  >46</td>
<td  ">88</td>
<td >2955</td>
</tr>
<tr>
<td  >48</td>
<td  ">88</td>
<td >3217</td>
</tr>
<tr>
<td  >50</td>
<td  ">88</td>
<td >3490</td>
</tr>
</table>
Muita aiheeseen liittyviä sivuja
<table>
<tr>
<td bgcolor="#a0ffa0" width=100% align=left> <a href= ruukkusulatus.php> Ruukkusulatus </a></td>
</tr>
</table>

File: pages/tekniikat/slump-relief.html
29.11.08
Reliefin slumppaus

Yksivärisenkin lasin voi koristella korkokuvina. Idea on sama kuin allefuusauksessa,
mutta kuvio ei olekaan toisenväristä lasia vaan  2-4 mm kuitupaperia
 Kuvion aiheet leikataan kuitupaerista ja asetellaan uunilevyn päälle.
 Kun tämän päälle sulatetaan 2 kerrosta (6mm) laisa, se slumppautuu kuvion muotoon.
 Polttolämpötila saa olla aika korkea, kohofuusauksen luokkaa.
 Liian matalassa lämmössä lasi taipuu pyöreämmin, eikä kuvioista tule teräviä.
 
 Englanniksi tämä tekniika on "Kiln Carving" vaikkei siinä kaiverreta mitään.
 Näin slumpattu kuvio säilyy hyvin slumppauksen läpikin, jos slumppaus tehdään hitaasti ja mahdollisimman matalassa lämmössä.
 
 Muita aiheeseen liittyviä sivuja: 

Kuitupaperi 

Kohofuusaus  

lasin käyttäytyminen. 

Muottiin slumppaus  

Poltto-ohjelma

File: pages/tekniikat/slumppaus1.html
Slumppaus

Muottiin slumppaus
 
(engl. sagging) tapahtuu niin että lasi asetetaan sopivan 
muotin päälle ja kuumennetaan kunnes se on niin pehmeätä että omasta painostaan 
taipuu muotin muotoon. Venyessään lasi ohenee. Tämä täytyy ottaa huomioon 
aihion paksuudessa. Venyminen on suurinta lähellä ylärunaa, sinne vaikuttaa suurin paino.
Jos muotti on laaja mutta jyrkkäreunainen, keskikohta ylettyy pohjaan aikaisessa 
vaiheessa ja alkaa kantaa. silloin venyminen keskittyy kapealle alalle reunoihin.
Venymisen takia riittää kun lasi on muotin kokoinen. Jos sen reunat ulottuvat
muotin reunojen päälle 0,5-1 cm niistä ei yleensä muodostu lieriä. Reuna nousee 
taipumisen alkuvaiheessa ylemmäs ja painuu sitten hiukan muotin sisään.

Mittaus suoritetaan langalla tai paperiliuskalla muotin yli ja toisen kerran 
niin että liuska tai lanka seuraa muotin pohjaa. 
Jos meillä on pyöreäpohjainen muotti esim. 20 senttiä läpimitaltaan ja 30 
senttiä pohjan kautta mitaten, lasi venyy nuo 10 senttiä. paksuudessa se tarkoittaa
että 1/2 senttiä paksu ( 5 mm) aihio on slumppauksen jälkeen 1/3 senttiä paksu (n. 3-4 mm)
Värillisessä lasissa tämä oheneminen näkyy värin vaalenemisena. Aihio tehdään 
siis muotin mittoihin. Kaarevaan muottiin voi panna myös pienemmän aihion, joka ei yletä reunojen päälle.
Se on aseteltava huolellisesti niin että se on vaakasuorassa uunissa. Tarkista vesivaa'alla!
Muista myös ottaa vesivaaka pois - et olisi ensimmäinen joka sulattaa sen lasiin.
Palava muovi haisee kamalalle.

Niksi: Tuollainen muotin sisään asettaminen on helpompi jos sen ali jättää kaksi
paperiliuskaa. Niillä nostamalla voi korjata asentoa.Ennen polttoa liuskat vedetään
varovasti pois. 

Toisin kuin odottaisi, iso lasi slumppautuu nopeammin kuin pieni. 30 cm Bullseye lasi
slumppautuu 7 cm syvälle muutamassa minuutissa 680 asteessa. Tuikkukynttilän alusta
johon slumpataan 6 sentin läpimittainen syvennys voi viedä 15 minuuttia 720 asteessa ennekuin
pohja on vajunut tasaiseksi 2,5 sentin syvyiseen muottiin. Artista ja varsinkin ikkunalasi
vaativat korkeamman lämmön ja pdemmät sulatusajat,

Paksu lasi painaa enemmän ja slumppautuu siksi nopeammin.

 Epäsymmetrinen väritys voi johtaa epätasaiseen vajumiseen. Jos toinen puoli
on mustaa Bullseyetä, ja toinen valkoista, musta vastaanottaa enemmän lämpöä ja alkaa vajua
aikaisemmin.(Bullseyellä on nykyisin myös vaihtoehtoinen jäykempi musta.) 

Neliskulmainen muotti on vaikeampi kuin pyöreä. Nurkissa muotin reunat ovat
 lähellä toisiaan ja nurkat kantavat kauemmin. Sivujen keskikohdat pyrkivät valumaan sisään.
 Matala lämpötila ja pidempi aika auttavat tähän hiukan. Toinen konsti on leikata aihion reunat ulospäin 
 kaareviksi ja toivoa että ne vajuvat suoraksi.

File: pages/tekniikat/turvallisuus.html

  <H2><strong>Turvallisuus</strong></H2>

     <p><strong>Silmävammat</strong> ovat vaarallisimmat. Lasinsiru silmässä on aina 
     lääkärin asia!
     Lasinsiruja vastaan auttavat suojalasit. <br>
     <font  color="#FF0000">Käytä niitä aina leikatessa ja lasin hionnassa.</font> <br>
     Itse käytän paljon metsureille tarkoitettua visiiriä.
     Tavalliset silmälasit mahtuvat sen alle suojaan.
     ( Kerran olen saanut lasipölyä silmään. Kuorin sipuleita kunnes kyyneleet huuhtoivat pölyn pois.)
      
     <p>

     <strong>Lämpösäteily</strong> on kavala vaara joka uhkaa silmiä
     jos katsot kuumaan uuniin. 
     Sen vahingot ovat kumulatiivisia, kertyvät huomaamatta.
     Siitä lähemmin uunien yhteydessä. 
     <em>Jos käytät pinnoitettuja silmälaseja</em> (heijastussuoja, itsetummenevat, 
     sävytetyt) lämpösäteily voi samentaa ne.
     <font  color="#FF0000"><strong>Jos käytät piilolinssejä älä missään oloissa kurkista kuumaan uuniiin.</strong></font>
     Tulikuuma ilma saattaa käryttää kulmakarvat jos avaat uunin tai kurkistusreiän.
     Älä katso kurkistusreikään puolta metriä lähempää ja vain 10 sek kerralla.
     Jos työsi vaatii pidempää seurantaa käytä hitsauslaseja ja riittävää valoa.
     <em>Didymium lasit</em>, <em>eivät suojaa lämpösäteilyltä</em> vaikka helmentekijät niitä käyttävät. 
     <p>
      <b>Turvallinen vaatetus</b> on tärkeä varokeino. Sormukset ja korut pois, ei väljiä hihoja
      jotka voivat tarttua kiinni. Silmälasit käsiteltiin jo edellä.
      Keinokuidut ovat palovaarallisia. Jotkut leimahtavat liekkiin hyvin vähästä,
      toiset voivat varottamatta sulaa ihoon kiinni. Jos joudut työskentelemään avoimen uunin edessä
      on kaiken - alusvaatteita myöten - oltava villaa tai puuvillaa.
 
     <p><strong>Pikkuhaavat</strong> on yleisin riski. 
     Vanhat pehmeät nahkasormikkaat suojaavat.  Itse käytän usein
     halpoja näppylähanskoja.
     Pidä lapset ja lemmikit loitolla lasinsirujen vaarasta.
     <p>
     Kun nostelet lasilevyjä, pidä kiinni yläreunasta, ei sivuilta.
     Jos lasi luiskahtaa, sinulle jää vielä sormet.
     Älä koskaan yritä ottaa kiinni putoavaa lasinpalaa.
     <p>
     Ikävimpiä ovat olleet pistohaavat terävistä lasinkärjistä. 
     Niitä saa kun etsii jotain palasta silppulaatikosta. Vähitellen olen oppinut katkomaan pis terävimpiä 
     kärkiä, joita tulee mm ympyrän leikkaamisessa. Ja käyttämään nahkakäsineitä
     silppua penkoessa!
          <p>
     Laastaripakkaus on hyvä olla lähellä. Apteekista saa myös
     kätevää spray-laastaria. Pala talouspaperia maalarinteipillä
     on parempi kuin sideharsotuppo sormessa.<br>
     <p>
     <b>Lasinsiru sormessa:</b>
     Joskus saa sormiin ihan pieniä lasinsiruja joita ei näe, muta tuntee.
     Tippa pikaliimaa tai kynsilakkaa siihen kohtaan. Kun liima on kovettunut
     roska lähteen sen mukana pois.
     <p><strong>Palovammat</strong> ovat hyvin harvinaisia uunisulatuksessa. 
     Aloe Vera helpottaa kirvelyä.
     <p><strong>Vaarallisia aineita </strong> käsitellään vähän. 
     Lasin etsauksessa käytetään erittäin vaarallista <i>fluorivetyhappoa</i>. 
    <font  color="red">Älä edes ajattele sen käyttöä </font>ilman erillistä koulutusta.
    
     <p>
     Onneksi on turvallisempi vaihtoehto <i>etsaustahna</i>. Sekään ei ole vaaratonta.
     Sille on erillinen <a href="../tekniikat/etsausturva.php">turvaohjeensa </a>.
     Happosyövytys ei ole mitenkään väistämätöntä.   <a href="../tekniikat/etsausturva.php">Etsauksesta on oma jaksonsa  </a> 
     Hiekkapuhallus korvaa sen lähes aina.
     <p> 
     Jos käyttää <font color="#FF0000">asetonia</font>  lasin puhdistukseen säännöllisesti on syytä kasitellä
     sitä varovasti - suojakäsineet, varo hengittämästä. Asetonin tilalla on parempi käyttää
     Sinolia. Asetoni on herkästi haihtuvaa ja<i> erittäin palovaarallista</i>.
     <p>
     <a name="polya"> </a>
     <strong>Pölyongelmaa</strong> on. 
     Lasipöly, jota syntyy hionnassa on haitallista keuhkoille mutta ei välittömästi vaarallista.
   Elimistö ei poista sitä kuten muita pölyjä. <br>     
     Hiontakoneita käytetään märkänä. joka sitoo kyllä pölyä, mutta kun pölyiset pisarat kuivuvat ympäristöön,
     pölyä voi nousta hengitettäväksi asti.
  <p>
    <i> Uunissa olleesta kuitupaperista</i> tulee myös vaarallista piipölyä. 
    <font  color="#FF0000">Käytä hyvää hengityssuojainta</font>.
     Paksumman keraamisen kuitulevyn muokkauksessa - esim muottien teossa -
     irtoaa teräviä neulasia, jotka kutiavat ihossa pitkään. Käsineet suojaavat.
     Katso <a href="../tarv/keram-mater.php#keraturva"> Kuitupaperi,turvaohje</a>
     Samoin vanhojen muottireseptien pii- tai kvartsihiekasta leviää vaaaralliseksi
     luokiteltua pölyä. Sitä ei onneksi tarvitse käyttää.
     Käytä  <i>pölynsuojanaamaria</i>.
    <em> Hiekkapuhalluksessa</em> on omat pölyongelmansa. Samoin jos teet itse muotteja kipsiseoksista
     tai keramiikasta.
     <p><b>Allergia</b> ei yleensä ole ongelma. Lasikorujen ripustuksessa käytetään usein 
     Kanthal A1- 
     tai nichrome -lankaa joka saattaa aiheuttaa allergiaa tekijälle tai käyttäjälle.
     <p>
     <b>Koneet </b>vaativat aina huolellisuutta.
      Lasitöissä tarvitaan usein vettä ja sähkölaitetta.
      Se on aina mietityttävä yhdistelmä. Minipora on kätevä kone, joka on aika
      aikaisin hankintalistalla. Verkkokäyttöiseen saa taipuisan jatkoakselin,
      joka pitää koneen kauempana märästä. Löytyy myös malleja joissa on akut tai
      muuntaja 12 v jännitteelle.
      <p>
      Pyörivissä laitteissa on aina takertumisen vaara. Pidä pitkät hiukset sidottuna,
      sormukset ja korut pois. Älä käytä väljiä hihoja, löysiä puseroita tai
      muuta takertumavaaraa aiheuttavaa vaatetusta.
      <br>
      Pyörivissä laitteissa, miniporasta alkaen, on aina vaara että terä nappaa
      työkappaleen mukaansa ja lennättää sen kuin frisbeen.
      <br> <b>Suojalasit</b> <font  color="#FF0000">aina koneiden kanssa</font> ja
     <strong>kuulosuojaimet</strong> voivat olla tarpeen koneita käytettäessä. 
     Ilman meluisia koneitä pääsee kyllä pitkälle.
     <p>
     <strong>Paloturvallisuus</strong> on muistettava. 
      Seuraa uunin valmistajan ohjeita. Useimmille uuneille turvallinen etäisyys on puoli metriä
      palavasta materiaalista. Koskee myös muistiinpanopapereita!
      <p>
     Puurakennuksessa pitää ajatella erityisesti kattoon suuntautuvaa lämpöä,
     ja lattialle vahingon sattuessa valuvaa kuumaa lasia. Kumpaankin suuntaan voi
     lisätä palamattomat suojalevyt.
     Pidä paperit ja muovit kyllin kaukana uunista. 
     Uuni itse on hyvin paloturvallinen.
     Paikallinen palotarkastaja piti uuniani pienempänä riskinä kuin televisiota
     tai sähköhellaa. Ylimääräinen palovarotin uunin lähellä voi
     rauhoittaa mieltä.<p>

     Älä kokeile <em>vahamallineella</em> valuja jollet osaa.
     <p><strong>Sähköturvallisuuden</strong> kannalta Suomessa myytävät 
     uunit ovat turvallisia, jos ne on asennettu oikein. 
     Anna asennus valtuutetulle sähköliikkeelle ellei uunisi ole
     pieni,suoraan  220V/10A pistorasiaan tarkoitettu.
     Monet pientyökalut käsittelevät lasia märkänä, Kytke ne <em>ehdottomasti</em> 
     maadoitettuun pistorasiaan.
     Uunissa pitää olla turvakytkin joka katkaisee virrat kun avaa uunin.
   <i>  Ota silti tavaksi samuttaa uuni ennen avaamista</i>.
     <p>
     Uuni ja hiekkapuhalluksen kompressori käyttävät suurta energiamäärää. Ne
     voivat kuormittaa talon verkkoa ja aiheuttaa johtojen kuumenemista.
     <font  color="#FF0000">Varmista sähköliikkeestä johtojen virrankestävyys</font>.
     
     
     
 
</html>

File: pages/tekniikat/tytot.html
Meidän tytöt

Marita Spännäri 

Slumpattu reliefi 

foto: Marita Spännäri

Paluu reliefin slumppaukseen

File: pages/tekniikat/valu.html
Lasin valaminen

Lasin erikoinen ominaisuus on sen kyky taittaa ja keskittää valoa.
Tämä ominaisuus pääsee erityisesti oikeuksiinsa kolmiulotteisissa esineissä joissa on
prismaattisia tai linssimäisiä muotoja.

Valumuotti voi olla joissakin tapauksissa keraaminen kestomuotti, mutta tavallisempaa on
valaa kipsiseoksesta tehtyyn kertakäyttöiseen muottiin.

 Yksinkertaisinta on täyttää muotti kylmällä lasimurskalla ja 
antaa sen sulaa yhtenäiseksi uunissa.

Toinen tapa  on panna lasi uuniin kukkaruukussa muotin yläpuolelle. Se lähtee norumaan
kukkaruukun reiästä  jo noin 900 asteessa. Tällä tavalla olen valanut jätepaloista kirjavia
aihioita.

Lasia voidaan myös sulattaa upokkaassa ja kaataa siitä esikuumennettuun muottiin.
Tänä vaatii usein kaksi uunia ja kuuman lasin käsittelyä. Kotioloissa on harvoin mahdollista
järjestää turvallisia oloja tällä tekniikalla työskentelyym.

Valulasin ominaisuudet

Hyvä valulasi on juoksevaa matalassa lämmössä. Eduksi on myös jos se onhelposti hiottavaa.
Usein joutuu siistimään tai kiillottamaankin valupintaa.
Parasta on lyijykristalli, mutta se on kallista ja vaikeasti saatavaa. 

Tavallinen soodakalkkilasi ei ole yhtä juoksevaa, mutta sopii huvin valuun.
Jos tekee yksiväristä tai kirkasta valua voi käyttää myös tiffanylaseja.

Ikkunalasi ja pullolasi eivät tahdo sulaa kyllin juoksevaksi. 
Borosilikaattilasin valuominaisuuksia en tunne.
Lasimurskan mittaaminen

Valumuottiin pitää saada oikea määrä lasia. Lasimurskassa on kuitenkin ilmaa välissä,
ja siksi tarvittavan lasimurskan tilavuus on paljon suurempi kuin muotin tilavuus.
Muotin tilavuuden voi mitata kaatamalla se täyteen riisiä tai suolaa. Tämä kaadetaan sitten
mittakannuun.

Lasin tilavuus mitataan vuorostaan vesikannun avulla. Täytä mittakannu vedellä ja kaada pois
haluttu tilavuus vettä. Sitteen lisäät veteen lasimurskaa kunnes pinta on noussut
entiselle tasolle. Mittakannu riittää pienille lasimäärille. Isompaa työtä varten täytä
ämpäri ja merkkaa tussilla pinnan alotus.orkeus

Kohtuullisen tarkasti voi lasin mitata myös painon mukaan. 
Valmiiksi laskettuja tilavuuspainoja on sivuilla
 pyöreävalu ja
 neliövalu.

Valun paistaminen

Valun kuumennus pitää tapahtua niin hitaasti että muotti ehtii läpikotaisin lämmetä.
Työlämmössä haudutetaan tavallistaq kauemmin, koska kuplilla on pitkä matka nousta pintaan ja poksahtaa.
Paksun lasin jäähdytysajat voivat olla vuorokausia.
Huomaa miyen kuvan lsiko on muotoiltu litteäksi. Hännän ja jalkojen taivutus on tehty 
toisessa poltossa.
 Katso: Paksun lasin jäähdytystaulukko
